Repository: Takayuki-Minagawa/materials-db

# 構造材料特性データベース / Structural Materials Properties Database

構造解析で参照できる材料特性データを閲覧するための静的 Web アプリケーションです。
GitHub Pages でホストされており、ブラウザからすぐに利用できます。

## 収録データ

877 件の材料を 11 カテゴリに分類して収録しています。

| カテゴリ | 件数 |
|---|---|
| 木質 (Wood) | 247 |
| 金属 (Metal) | 133 |
| エラストマー (Elastomer) | 84 |
| 高分子 (Polymer) | 84 |
| 地盤・土質 (Soil) | 79 |
| 複合材料 (Composite) | 47 |
| コンクリート・グラウト (Concrete and Grout) | 45 |
| 接着剤 (Adhesive) | 44 |
| フォーム (Foam) | 42 |
| セラミックス (Ceramics) | 40 |
| ガラス (Glass) | 32 |

各材料について、以下の情報を含みます。

- 線形弾性定数 (ヤング率、ポアソン比、密度など)
- 強度データ (降伏強度、引張強度、圧縮強度など)
- 非線形構成則パラメータ (J2 塑性、超弾性など)
- 直交異方性弾性定数 (木質材料・複合材料)
- ソルバー別パラメータマッピング (ANSYS, Abaqus, DOLFINx, LS-DYNA)

主な構造解析向け系列は次のとおりです。

- 金属: 構造用鋼 (ASTM A36 / A572 / A992 / A500 / A53 / A106 / A516 / A588 / A615、EN 10025-2 S235〜S355、JIS SS400 / SM490 / SD345 / SD390)、ASTM A240 ステンレス (304 / 304L / 316 / 347)、ASTM A536 ダクタイル鋳鉄、アルミ 5052-H32 / 5083-H116 / 3003-H14、SSAB Domex / Strenx、Outokumpu Forta / Ultra、Hydro 6005A / 6060 / 6063 / 6082
- コンクリート・組積造: Eurocode 2 強度クラス (C12/15〜C90/105、軽量 LC20/22〜LC40/44)、Rapid Set / QUIKRETE 補修材・グラウト、CMU・れんが組積体
- 木質: EN 338 強度クラス、WWPA 構造用製材等級
- 地盤・岩石: FHWA / USACE インタクトロック、FHWA 深層混合処理土
- 複合材料: Toray 炭素繊維、NASA / Toray / Hexcel / Gurit のラミナ参照値、Sika CarboDur 補強用 CFRP プレート
- 高分子・エラストマー: BASF エンジニアリングプラスチック、DuPont Delrin 500P / Zytel 101L、Momentive / WACKER / Smooth-On シリコーン
- フォーム・接着剤: DIAB / Gurit / Evonik / Airex / Vespel 構造用フォーム、ASTM D6817 EPS ジオフォーム、3M / Sika / Plexus 構造用接着剤、構造用シリコーンシーラント
- ガラス・セラミックス: SCHOTT / Corning / OHARA / NEG / EuroKera / Heraeus、CoorsTek / CeramTec / Morgan / Saint-Gobain / Kyocera / Surmet、等方性黒鉛

標準強度クラスや製品系列のカードでは、値の成熟度を `validation_tier` で示しています。構成則の同定に必要な試験データが不足する場合は、既知の強度点や推奨モデル、未確定パラメータを明示し、不完全なソルバーカードを生成しない構成にしています。

## 機能

### 閲覧・検索
- **大分類・中分類フィルタ** — サイドバーでカテゴリを選択して絞り込み
- **テキスト検索** — 材料名・ID・カテゴリ・出典などを横断検索
- **ソルバーフィルタ** — ANSYS / Abaqus / DOLFINx / LS-DYNA のマッピングを持つ材料に絞り込み
- **数値範囲フィルタ** — ヤング率・密度・降伏強度を上下限で絞り込み (SI / US 両対応)
- **範囲値の代表表示** — 強度が範囲・最小/最大で与えられる場合、一覧・比較・CSV では保守側の最小値を使い、詳細画面では元の範囲を保持
- **並び替え** — 名称順、分類順、ヤング率・密度・降伏強度の降順、最近閲覧順
- **グリッド / テーブル表示切替** — カード表示と一覧テーブルを切替
- **詳細表示** — カードをクリックすると全特性・ソルバーマッピング・出典をリンク付きで表示

### 分析・可視化
- **Ashby 散布図** — 任意の 2 物性を軸に選択し、カテゴリ別に色分けして表示 (対数スケール対応)
- **ヒストグラム** — 選択した物性の分布をカテゴリ別に表示
- **統計ダッシュボード** — カテゴリ別の材料数・平均値・範囲を一覧表示
- **レーダーチャート** — 材料比較時に主要物性を多角形チャートで可視化
- **板厚別物性チャート** — 板厚依存の強度データをライン表示
- **類似材料検索** — 物性空間での距離に基づき類似材料を推薦

### ソルバー連携
- **ソルバー入力・参照のコピー** — ANSYS / Abaqus / DOLFINx / LS-DYNA の実行可能入力と、未校正の partial / reference マッピングを区別してコピー
- **直交異方性対応** — 木質・複合材料の直交異方性弾性定数を各ソルバーの形式で出力
- **部分データの安全な処理** — 不足パラメータがある材料では 0 埋めや別モデルへの置換をせず、既知定数・未出力セクション・不足分を警告コメントで表示

### エクスポート
- **CSV ダウンロード** — 現在のフィルタ結果を CSV ファイルとしてエクスポート
- **JSON ダウンロード** — フィルタ結果を JSON 形式でエクスポート

### 比較・共有
- **材料比較** — 最大 4 件を選択し、主要物性を横並びで比較
- **お気に入り** — ブラウザの localStorage に保存、コレクションとして絞り込み可能
- **最近見た材料** — 閲覧履歴を自動記録
- **URL 共有** — 検索条件・フィルタ・選択材料の状態を URL クエリパラメータに反映し、共有やブックマークが可能

### 表示
- **SI / US 単位系切替** — ヘッダーのボタンで Pa ↔ psi、kg/m³ ↔ lb/ft³ を切替
- **日本語 / 英語切替** — ヘッダーのボタンでカテゴリ名・UI ラベルを切替
- **ダークモード / ライトモード** — OS 設定を自動検出、手動切替も可能
- **レスポンシブデザイン** — デスクトップ・モバイル対応

## 技術構成

```
index.html          メインページ
css/style.css       スタイルシート
js/app.js           アプリケーションロジック
js/features.js      物性定義・ソルバーカード生成・フィルタ補助
js/charts.js        SVG チャート描画 (散布図・レーダー・ヒストグラム・折れ線・棒)
materials_db.json   材料特性データ (JSON)
scripts/validate-materials.mjs  JSON・単位範囲・出典参照の整合性検査
scripts/test-url-range-security.mjs  URL 範囲フィルタのセキュリティ回帰テスト
```

- 外部ライブラリ・CDN への依存なし (HTML / CSS / JavaScript のみ)
- `fetch` による JSON 読み込み (GitHub Pages で動作)
- URL クエリパラメータによるビュー状態の永続化
- localStorage によるお気に入り・閲覧履歴の保持

## ローカルでの確認方法

```bash

# リポジトリをクローン
git clone https://github.com/Takayuki-Minagawa/materials-db.git
cd materials-db

# 材料データを検証
node scripts/validate-materials.mjs

# URL 範囲フィルタのセキュリティ回帰テスト
node scripts/test-url-range-security.mjs

# ローカルサーバーを起動 (Python 3)
python3 -m http.server 8080

# ブラウザで http://localhost:8080 を開く
```

`file://` プロトコルでは `fetch` が動作しないため、HTTP サーバー経由でアクセスしてください。

## データの利用に関する注意

- 本データベースは構造解析の**初期検討や学習を目的とした参考値の集約**であり、認証済みの試験データやミルシートの代替ではありません。
- 各材料の特性値は、製造元のデータシート、技術文献、および公的規格から取得しています。出典情報は各材料の詳細画面および JSON データ内に記載しています。
- 大ひずみ塑性、損傷、クリープ、疲労などの高度な解析には、実測による構成則データの使用を推奨します。
- 金属材料の非線形データの多くは、保守的な弾性完全塑性 (elastic-perfectly-plastic) モデルに基づいています。
- コンクリート損傷塑性、木材の完全直交異方性、岩石破壊、複合材損傷、フォーム圧潰、超弾性、接着界面のモデルは、製品・配合・方向・温度・ひずみ速度に対応した試験で校正してください。
- 木質材料、土質材料、接着剤の一部パラメータには、文献から推定した参考値を含みます。
- 本データベースの利用によって生じた損害について、作成者は一切の責任を負いません。

## ライセンス

本リポジトリのソースコード (HTML / CSS / JavaScript) は自由にご利用いただけます。
材料特性データの出典と利用条件については、各材料の出典情報を参照してください。

File: materials_db.json (part 1 of 80)
{
  "schema_version": "1.36.0",
  "created_at": "2026-07-16",
  "title": "Structural Materials Properties Database",
  "scope": {
    "analysis_domain": "solid structural analysis",
    "intended_solvers": [
      "ANSYS Mechanical / APDL",
      "Abaqus",
      "DOLFINx",
      "LS-DYNA (reference mappings where available)"
    ],
    "reference_temperature_c": 20,
    "units": {
      "stress": "Pa",
      "modulus": "Pa",
      "density": "kg/m^3",
      "strain": "dimensionless",
      "elongation": "%"
    },
    "limitations": [
      "This is a starter database for nonlinear solid structural analysis, not a replacement for certified mill data or coupon testing.",
      "Most nonlinear metal entries use conservative elastic-perfectly-plastic J2 data because official true stress-true plastic strain curves were not consistently available from primary sources.",
      "DOLFINx does not provide a fixed material card. The DOLFINx parameter names in this file are recommended UFL/custom constitutive-law names, not a formal API contract.",
      "For large-strain plasticity, forming, crash, damage, creep, or fatigue, replace these starter values with measured constitutive data.",
      "Wood, engineered wood, soil, and adhesive entries below include several reference or inferred starter parameters because full solver-ready nonlinear constitutive datasets are rarely published in primary sources.",
      "Standardized strength-class and product-family cards are screening references; project design still requires current standards, certified product data, and test-based constitutive calibration."
    ]
  },
  "solver_parameter_templates": {
    "ansys_bilinear_isotropic_hardening": {
      "status": "official",
      "required_linear_parameters": [
        "EX",
        "PRXY",
        "DENS"
      ],
      "required_plastic_parameters": [
        "yield_stress",
        "tangent_modulus"
      ],
      "notes": [
        "ANSYS defines elastic behavior via MP commands and bilinear isotropic hardening via TB,BISO or TB,PLAS,,,,BISO.",
        "Setting tangent modulus to 0 Pa yields an elastic-perfectly-plastic response."
      ],
      "source_ids": [
        "ansys_biso_definition",
        "ansys_rate_independent_plasticity"
      ]
    },
    "dolfinx_linear_elastic": {
      "status": "official_example",
      "required_parameters": [
        "E",
        "nu"
      ],
      "derived_parameters": [
        "mu",
        "lambda"
      ],
      "notes": [
        "The official DOLFINx hyperelasticity demo derives mu and lambda from E and nu."
      ],
      "source_ids": [
        "dolfinx_hyperelastic_demo"
      ]
    },
    "dolfinx_small_strain_j2_reference": {
      "status": "inferred",
      "required_parameters": [
        "E",
        "nu",
        "sigma_y",
        "H_iso"
      ],
      "notes": [
        "DOLFINx material behavior is typically user-implemented in UFL or external constitutive wrappers.",
        "The parameter names E, nu, sigma_y, and H_iso in this file are recommended reference names for a small-strain J2 implementation.",
        "Set H_iso = 0 Pa for perfect plasticity."
      ],
      "source_ids": [
        "dolfinx_hyperelastic_demo"
      ]
    },
    "ansys_linear_orthotropic": {
      "status": "official",
      "required_parameters": [
        "EX",
        "EY",
        "EZ",
        "PRXY",
        "PRYZ",
        "PRXZ",
        "GXY",
        "GYZ",
        "GXZ"
      ],
      "notes": [
        "ANSYS requires all orthotropic elastic constants for materials treated as orthotropic.",
        "Use the x, y, and z axes consistently with the material directions in the FE model."
      ],
      "source_ids": [
        "ansys_linear_material_properties",
        "ansys_orthotropic_stress_strain"
      ]
    },
    "dolfinx_orthotropic_linear_reference": {
      "status": "inferred",
      "required_parameters": [
        "E_x",
        "E_y",
        "E_z",
        "nu_xy",
        "nu_yz",
        "nu_xz",
        "G_xy",
        "G_yz",
        "G_xz"
      ],
      "notes": [
        "DOLFINx does not ship a fixed orthotropic material card; these are recommended parameter names for a custom orthotropic elasticity tensor."
      ],
      "source_ids": [
        "dolfinx_hyperelastic_demo"
      ]
    },
    "engineered_wood_beam_reference": {
      "status": "official_reference_with_solver_mapping",
      "required_parameters": [
        "E_longitudinal",
        "E_min",
        "G_longitudinal",
        "Fb",
        "Ft",
        "Fc_parallel",
        "Fc_perpendicular",
        "Fv"
      ],
      "notes": [
        "These published SCL and glulam values are primarily intended for beam, header, and column design in the product orientation.",
        "They are suitable starter values for 1D or shell-oriented FEM, but they are not a complete 3D orthotropic continuum card unless transverse constants are separately calibrated."
      ],
      "source_ids": [
        "weyerhaeuser_tj9020_scl",
        "anthony_24f_v4_stock_glulam",
        "freres_pr_l324_lvl",
        "moso_bamboo_xtreme_booklet",
        "apa_pr_l271_glulam_beams",
        "apa_pr_l233_pwt_lvl_rimboard",
        "apa_pr_l329_pwt_treated_lvl",
        "apa_pr_l275_rosboro_treated_glulam",
        "roseburg_us_residential_design_guide_2023",
        "apa_pr_l251_rosboro_structural_glulam",
        "icc_esr_1210_roseburg_rigidlam_rigidrim"
      ]
    },
    "engineered_wood_column_reference": {
      "status": "official_reference_with_solver_mapping",
      "required_parameters": [
        "E_longitudinal",
        "E_min",
        "G_longitudinal",
        "Fc_parallel",
        "Fc_perpendicular",
        "Ft"
      ],
      "optional_parameters": [
        "Fb",
        "Fv"
      ],
      "notes": [
        "These published values are intended for product-oriented column, post, or beam-column design in SCL members.",
        "They are appropriate as starter values for frame, beam-column, or reduced-order solid models, but they are not a complete 3D orthotropic continuum card."
      ],
      "source_ids": [
        "weyerhaeuser_tj9020_scl",
        "roseburg_us_residential_design_guide_2023",
        "roseburg_rigidlam_lvl_studs_brochure"
      ]
    },
    "engineered_wood_panel_reference": {
      "status": "official_reference_with_solver_mapping",
      "required_parameters": [
        "panel_thickness",
        "EI_major_per_width",
        "EI_minor_per_width"
      ],
      "optional_parameters": [
        "GA_major_per_width",
        "GA_minor_per_width",
        "FbS_major_per_width",
        "FbS_minor_per_width",
        "Vs_major_per_width",
        "Vs_minor_per_width",
        "tension_major_per_width",
        "tension_minor_per_width",
        "density"
      ],
      "notes": [
        "These panel-level values are intended for shell, plate, or equivalent-strip FEM representations of engineered wood panels.",
        "When the source publishes only test values or panel-level effective properties, treat them as reference data rather than a complete lamina-level orthotropic continuum law."
      ],
      "source_ids": [
        "smartlam_pr_l319_clt",
        "freres_pr_l337_mpp_matting",
        "apa_pr_n610_osb_sip_facing",
        "apa_pr_l306_nordic_xlam"
      ]
    },
    "clt_effective_panel_reference": {
      "status": "official_panel_reference_with_derived_equivalent_moduli",
      "required_parameters": [
        "panel_thickness",
        "EI_major_per_width",
        "EI_minor_per_width",
        "GA_major_per_width",
        "GA_minor_per_width",
        "FbS_major_per_width",
        "FbS_minor_per_width",
        "Vs_major_per_width",
        "Vs_minor_per_width"
      ],
      "notes": [
        "These CLT values are effective panel properties per unit width from the product report and are best used with shell or plate idealizations.",
        "Equivalent major and minor bending moduli may be derived from EI over a one-foot strip, but the result is still an effective panel property rather than a lamina-level orthotropic continuum law."
      ],
      "source_ids": [
        "smartlam_pr_l319_clt",
        "apa_pr_l306_nordic_xlam"
      ]
    },
    "ansys_classic_drucker_prager": {
      "status": "official",
      "required_linear_parameters": [
        "EX",
        "PRXY",
        "DENS"
      ],
      "required_plastic_parameters": [
        "cohesion",
        "friction_angle_deg",
        "dilatancy_angle_deg"
      ],
      "notes": [
        "ANSYS classic Drucker-Prager is elastic-perfectly-plastic and is appropriate for frictional geomaterials such as soil and rock.",
        "For conservative nonassociated flow, use a dilatancy angle less than the friction angle."
      ],
      "source_ids": [
        "ansys_classic_drucker_prager"
      ]
    },
    "dolfinx_mohr_coulomb_reference": {
      "status": "inferred",
      "required_parameters": [
        "E",
        "nu",
        "cohesion",
        "friction_angle_deg",
        "dilatancy_angle_deg"
      ],
      "notes": [
        "Recommended parameter names for a custom Mohr-Coulomb or Drucker-Prager implementation in DOLFINx."
      ],
      "source_ids": [
        "dolfinx_hyperelastic_demo"
      ]
    },
    "ansys_czm_bilinear": {
      "status": "official",
      "required_parameters": [
        "sigma_max",
        "tau_max",
        "critical_normal_separation_or_energy",
        "critical_tangential_separation_or_energy"
      ],
      "notes": [
        "ANSYS cohesive-zone materials for debonding are defined with TB,CZM and require traction-separation data.",
        "Many adhesive TDS documents provide strengths but not fracture energy, so additional test calibration is typically required."
      ],
      "source_ids": [
        "ansys_czm_debonding"
      ]
    },
    "dolfinx_continuum_damage_reference": {
      "status": "inferred",
      "required_parameters": [
        "E",
        "nu",
        "sigma_t",
        "epsilon_f"
      ],
      "notes": [
        "Recommended minimal parameter names for a custom small-strain brittle or damageable adhesive continuum model in DOLFINx."
      ],
      "source_ids": [
        "dolfinx_hyperelastic_demo"
      ]
    },
    "abaqus_hyperelastic_neo_hooke": {
      "status": "official",
      "required_parameters": [
        "C10",
        "D1"
      ],
      "notes": [
        "Abaqus defines Neo-Hookean hyperelasticity under *HYPERELASTIC.",
        "If test data are available, Abaqus can fit hyperelastic constants directly from nominal stress-strain data."
      ],
      "source_ids": [
        "abaqus_hyperelastic_keyword",
        "abaqus_hyperelastic_behavior"
      ]
    },
    "abaqus_hyperfoam_test_data": {
      "status": "official",
      "required_parameters": [
        "N",
        "uniaxial_or_other_test_data"
      ],
      "notes": [
        "Abaqus hyperfoam is intended for elastomeric foams and can be fit from nominal stress-strain test data.",
        "Compression and tension behavior should be defined with nominal stress and nominal strain values from the dominant deformation modes."
      ],
      "source_ids": [
        "abaqus_hyperfoam_behavior"
      ]
    },
    "abaqus_crushable_foam_isotropic_hardening": {
      "status": "official",
      "required_linear_parameters": [
        "E",
        "nu"
      ],
      "required_plastic_parameters": [
        "shape_factor_alpha_or_k",
        "uniaxial_compression_yield_curve"
      ],
      "notes": [
        "Abaqus crushable foam must be used with linear isotropic elasticity.",
        "The hardening curve is specified as uniaxial compression yield stress versus plastic strain, preferably in true stress and logarithmic strain at finite strains."
      ],
      "source_ids": [
        "abaqus_crushable_foam_behavior"
      ]
    },
    "abaqus_engineering_constants_orthotropic": {
      "status": "official",
      "required_parameters": [
        "E1",
        "E2",
        "E3",
        "nu12",
        "nu13",
        "nu23",
        "G12",
        "G13",
        "G23"
      ],
      "notes": [
        "Abaqus orthotropic engineering constants are entered in the order documented for orthotropic elastic moduli using engineering constants."
      ],
      "source_ids": [
        "abaqus_distribution_engineering_constants"
      ]
    },
    "abaqus_viscoelastic_prony_time_domain": {
      "status": "official",
      "required_parameters": [
        "g_i_or_k_i",
        "tau_i"
      ],
      "notes": [
        "Abaqus time-domain viscoelasticity is defined by Prony series terms or by fitting creep, relaxation, or frequency data.",
        "The viscoelastic model must be combined with linear elasticity, hyperelasticity, or hyperfoam."
      ],
      "source_ids": [
        "abaqus_time_domain_viscoelasticity"
      ]
    },
    "ansys_shape_memory_alloy_superelastic": {
      "status": "official",
      "required_linear_parameters": [
        "EX",
        "PRXY",
        "DENS"
      ],
      "required_sma_parameters": [
        "TBTEMP",
        "C1",
        "C2",
        "C3",
        "C4",
        "C5",
        "C6",
        "C7"
      ],
      "notes": [
        "ANSYS superelastic shape-memory alloy behavior is defined with TB,SMA using the SUPE option.",
        "The superelastic option uses six to seven constants describing forward and reverse transformation stresses, maximum residual strain, tension-compression asymmetry, and martensite modulus."
      ],
      "source_ids": [
        "ansys_shape_memory_alloy"
      ]
    },
    "ansys_shape_memory_alloy_shape_memory_effect": {
      "status": "official",
      "required_linear_parameters": [
        "EX",
        "PRXY",
        "DENS"
      ],
      "required_sma_parameters": [
        "TBTEMP",
        "C1",
        "C2",
        "C3",
        "C4",
        "C5",
        "C6",
        "C7"
      ],
      "notes": [
        "ANSYS shape-memory effect behavior is defined with TB,SMA using the MEFF option.",
        "The shape-memory effect option is temperature-dependent and requires calibrated transformation stresses and internal-model constants over the temperature range of interest."
      ],
      "source_ids": [
        "ansys_shape_memory_alloy"
      ]
    },
    "abaqus_concrete_damaged_plasticity": {
      "status": "official_model_with_test_calibration_required",
      "required_linear_parameters": [
        "E",
        "nu"
      ],
      "required_plasticity_parameters": [
        "dilation_angle",
        "eccentricity",
        "fb0_fc0",
        "Kc",
        "viscosity"
      ],
      "required_response_tables": [
        "compression_hardening",
        "tension_stiffening"
      ],
      "optional_damage_tables": [
        "compression_damage",
        "tension_damage"
      ],
      "notes": [
        "Abaqus concrete damaged plasticity combines isotropic damaged elasticity with tensile and compressive plasticity.",
        "The strength-class cards provide elastic constants and characteristic response anchors only; use test-calibrated hardening, softening, and damage data for nonlinear design."
      ],
      "source_ids": [
        "abaqus_concrete_damaged_plasticity_2024"
      ]
    },
    "en338_structural_timber_partial_orthotropic": {
      "status": "official_strength_class_reference_with_partial_continuum_mapping",
      "required_beam_parameters": [
        "E0_mean",
        "G_mean",
        "rho_mean",
        "fm_k",
        "ft0_k",
        "fc0_k",
        "fv_k"
      ],
      "published_transverse_parameters": [
        "E90_mean",
        "ft90_k",
        "fc90_k"
      ],
      "missing_for_full_3d_orthotropy": [
        "E3",
        "nu12",
        "nu13",
        "nu23",
        "G13",
        "G23"
      ],
      "notes": [
        "EN 338 strength-class properties are directly useful for beam and frame models aligned with the grain.",
        "Do not construct a full 3D orthotropic solid card until the missing constants and material axes are calibrated for the selected species and grade."
      ],
      "source_ids": [
        "swedish_wood_design_timber_structures_vol2_2022"
      ]
    },
    "intact_rock_brittle_reference": {
      "status": "official_measured_reference_not_rock_mass_model",
      "required_parameters": [
        "E",
        "nu",
        "uniaxial_compressive_strength",
        "tensile_strength"
      ],
      "optional_parameters": [
        "density"
      ],
      "notes": [
        "The FHWA values are measurements on named intact-rock specimens and are suitable for stiffness and brittle-strength screening.",
        "Jointing, weathering, confinement, anisotropy, scale effects, and rock-mass quality must be introduced separately for geotechnical design."
      ],
      "source_ids": [
        "fhwa_subsurface_site_characterization_2002"
      ]
    },
    "fiber_constituent_partial_reference": {
      "status": "official_fiber_data_for_micromechanics_not_a_lamina_card",
      "required_parameters": [
        "E_fiber_longitudinal",
        "fiber_density_kg_m3",
        "Xt_fiber",
        "failure_strain"
      ],
      "missing_for_lamina_or_3d_model": [
        "matrix_properties",
        "fiber_volume_fraction",
        "E2",
        "E3",
        "nu12",
        "nu13",
        "nu23",
        "G12",
        "G13",
        "G23",
        "lamina_strengths"
      ],
      "notes": [
        "Fiber properties can seed micromechanics, homogenization, or RVE studies but are not a substitute for cured-lamina properties.",
        "Use the selected resin, fiber volume fraction, processing route, and measured lamina allowables before constructing a laminate model."
      ],
      "source_ids": [
        "toray_carbon_fiber_selector_guide"
      ]
    },
    "j2_perfect_plasticity_reference": {
      "material_model": "von_mises_isotropic",
      "isotropic_hardening_modulus_pa": 0,
      "tangent_modulus_pa": 0,
      "limitations": [
        "規格下限またはメーカー最小降伏応力を初期降伏に使う弾完全塑性スターター",
        "真応力-真塑性ひずみ、ネッキング、破断、異方性、速度依存性は未定義",
        "UTSは情報値であり破断判定へ直接マップしない"
      ],
      "status": "conservative_elastic_perfectly_plastic_starter",
      "source_ids": [
        "ansys_rate_independent_plasticity"
      ]
    },
    "cementitious_damage_reference_partial": {
      "recommended_models": [
        "concrete_damage_plasticity",
        "smeared_cracking_with_compression_softening"
      ],
      "required_calibration": [
        "uniaxial compression hardening/softening curve",
        "direct tension or fracture-energy-based tension softening",
        "damage evolution",
        "dilation/friction parameters",
        "mesh-objective regularization"
      ],
      "limitations": [
        "割裂引張値は直接引張曲線ではない",
        "曲げ引張プロキシは直接引張強度ではない",
        "製品データだけでは完全な非線形材料カードにならない"
      ],
      "status": "partial_damage_model_requiring_test_calibration",
      "source_ids": [
        "abaqus_concrete_damaged_plasticity_2024",
        "fhwa_lightweight_concrete_primer"
      ]
    },
    "masonry_damage_reference_partial": {
      "recommended_models": [
        "orthotropic_smeared_masonry_damage",
        "unit_mortar_interface_micro_model"
      ],
      "required_calibration": [
        "bed-joint and head-joint tension/shear laws",
        "compression hardening/softening",
        "fracture energy",
        "directional elastic constants and Poisson ratios",
        "grout/reinforcement interaction when present"
      ],
      "limitations": [
        "等方連続体は目地方向性と界面すべりを再現しない",
        "許容曲げ引張応力を材料引張強度として扱わない"
      ],
      "status": "partial_masonry_model_requiring_directional_and_interface_calibration",
      "source_ids": [
        "bia_tn3a_2024",
        "cmha_tek_14_20a"
      ]
    },
    "wood_grade_design_screening_only": {
      "linear_model": "orthotropic linear elasticity",
      "nonlinear_model_recommendation": {
        "recommended": false,
        "candidate_family": "orthotropic tension/compression damage-plasticity or continuum-damage model",
        "reason": "WWPA values are adjusted reference design quantities, not a monotonic stress-strain calibration dataset.",
        "data_required_before_enablement": [
          "grade-specific tensile/compressive ultimate curves by grain direction",
          "shear and rolling-shear failure data",
          "fracture energies/softening regularization",
          "moisture and size effects"
        ]
      },
      "safe_use": "linear elastic analysis plus separate max-stress design-value screening after applying all applicable code adjustment factors",
      "source_ids": [
        "wwpa_tnx_2025",
        "usda_wood_handbook_ch5"
      ],
      "status": "official_design_values_with_derived_orthotropic_screening_constants"
    },
    "intact_rock_brittle_screening": {
      "linear_model": "isotropic linear elasticity using sample E and type-mean nu",
      "nonlinear_model_recommendation": {
        "recommended": false,
        "screening_only": "elastic response with separate UCS/tensile cutoffs",
        "production_candidate": "Hoek–Brown or Mohr–Coulomb after intact triaxial and rock-mass/discontinuity calibration"
      },
      "source_ids": [
        "usace_em_1110_2_2901_table8_1",
        "fhwa_sa_02_054_gec6_rock"
      ],
      "status": "official_intact_specimen_data_with_type_level_poisson_reference"
    },
    "dmm_wet_total_stress_mohr_coulomb": {
      "nonlinear_model": "Mohr–Coulomb, short-term total-stress starter",
      "recommended": true,
      "formulas": {
        "cohesion_pa": "q_u / 2",
        "friction_angle_deg": 0,
        "dilatancy_angle_deg": 0,
        "tensile_strength_pa": 0,
        "equivalent_E50_pa": "300 * q_u",
        "optional_residual_cohesion_range_pa": "[0.65, 0.90] * q_u / 2, only if the total-stress phi=0 assumption is retained"
      },
      "cautions": [
        "E50 is secant stiffness, not initial tangent stiffness",
        "no post-peak law is calibrated",
        "site-specific mix and field verification required"
      ],
      "source_ids": [
        "fhwa_hrt_13_046_deep_mixing_ch5"
      ],
      "status": "short_term_total_stress_starter_from_official_design_manual"
    },
    "abaqus_hashin_damage_initiation": {
      "status": "official_damage_initiation_model_with_evolution_calibration_required",
      "required_strength_parameters": [
        "Xt",
        "Xc",
        "Yt",
        "Yc",
        "SL",
        "ST"
      ],
      "applicable_scope": "plane-stress fiber-reinforced lamina damage initiation",
      "missing_for_progressive_damage": [
        "mode-specific fracture energies",
        "damage evolution law",
        "characteristic length or mesh regularization",
        "out-of-plane failure model when required"
      ],
      "notes": [
        "Damage initiation criteria do not by themselves define stiffness degradation or energy dissipation.",
        "Use condition-consistent lamina strengths and calibrate evolution from fracture tests.",
        "Abaqus Hashin requires separate longitudinal (SL) and transverse (ST) shear strengths; an in-plane S12 value must not silently populate both."
      ],
      "source_ids": [
        "abaqus_hashin_damage_initiation_2024"
      ]
    }
  },
  "sources": {
    "ssab_steel_general": {
      "title": "20 questions about steel",
      "publisher": "SSAB",
      "url": "https://www.ssab.com/en/support/product-material-data/steel/20-questions",
      "accessed_at": "2026-03-28",
      "info_used": [
        "density of steel approx. 7.85 g/cm^3",
        "Young's modulus of steel approx. 200 GPa",
        "Poisson's ratio for SSAB steels approx. 0.3"
      ]
    },
    "ssab_domex_355ml": {
      "title": "SSAB Domex 355ML - Structural steel plate to S355ML standard",
      "publisher": "SSAB",
      "url": "https://www.ssab.com/en/brands-and-products/ssab-domex/product-offer/355ml",
      "accessed_at": "2026-03-28",
      "info_used": [
        "yield strength by thickness",
        "tensile strength by thickness",
        "minimum elongation by thickness"
      ]
    },
    "ssab_hardox_450": {
      "title": "Hardox 450 - Explore steel properties and benefits",
      "publisher": "SSAB",
      "url": "https://www.ssab.com/en-us/brands-and-products/hardox/product-program/450",
      "accessed_at": "2026-03-28",
      "info_used": [
        "typical yield strength by thickness",
        "hardness range by thickness"
      ]
    },
    "kaiser_6061_t6": {
      "title": "Kaiser Aluminum 6061 Rod and Bar Technical Data",
      "publisher": "Kaiser Aluminum",
      "url": "https://online.kaiseraluminum.com/depot/PublicProductInformation/Document/1025/Kaiser_Aluminum_6061_Rod_and_Bar.pdf",
      "accessed_at": "2026-03-28",
      "info_used": [
        "T6/T651 density and modulus",
        "yield strength",
        "ultimate tensile strength",
        "elongation"
      ]
    },
    "nasa_6061_handbook": {
      "title": "Materials Data Handbook: Aluminum Alloy 6061",
      "publisher": "NASA",
      "url": "https://ntrs.nasa.gov/api/citations/19720022808/downloads/19720022808.pdf",
      "accessed_at": "2026-03-28",
      "info_used": [
        "Poisson's ratio 0.33 for 6061",
        "reference physical properties"
      ]
    },
    "carpenter_ti64_eli": {
      "title": "Ti 6Al-4V ELI Datasheet",
      "publisher": "Carpenter Technology",
      "url": "https://www.carpentertechnology.com/hubfs/Data%20Sheets/Ti_6Al-4V_ELI_Datasheet.pdf",
      "accessed_at": "2026-03-28",
      "info_used": [
        "density",
        "elastic modulus",
        "shear modulus",
        "minimum specified and typical tensile properties"
      ]
    },
    "jfe_sus304_reference": {
      "title": "JFE443CT page with SUS304 comparison values",
      "publisher": "JFE Steel",
      "url": "https://www.jfe-steel.co.jp/en/products/stainless/jfe443ct.php",
      "accessed_at": "2026-03-28",
      "info_used": [
        "SUS304 typical mechanical properties for 0.8 mm sheet",
        "SUS304 physical properties including density and Young's modulus"
      ]
    },
    "ssab_domex_460ml": {
      "title": "SSAB Domex 460ML - Structural steel plate to S460ML standard",
      "publisher": "SSAB",
      "url": "https://www.ssab.com/en/brands-and-products/ssab-domex/product-offer/460ml",
      "accessed_at": "2026-03-28",
      "info_used": [
        "yield strength by thickness",
        "tensile strength by thickness",
        "minimum elongation by thickness"
      ]
    },
    "kaiser_7075_t6": {
      "title": "Tube & Pipe Alloy 7075 Technical Data",
      "publisher": "Kaiser Aluminum",
      "url": "https://online.kaiseraluminum.com/depot/PublicProductInformation/Document/1042/Kaiser_Aluminum_7075_Tube_and_Pipe.pdf",
      "accessed_at": "2026-03-28",
      "info_used": [
        "T6 tube-and-pipe density and modulus",
        "T6 yield strength",
        "T6 ultimate tensile strength",
        "T6 elongation"
      ]
    },
    "nasa_7075_handbook": {
      "title": "Materials Data Handbook: Aluminum Alloy 7075",
      "publisher": "NASA",
      "url": "https://ntrs.nasa.gov/api/citations/19720022809/downloads/19720022809.pdf",
      "accessed_at": "2026-03-28",
      "info_used": [
        "Poisson's ratio 0.33 for 7075",
        "reference modulus discussion for 7075"
      ]
    },
    "timet_ti64_grade5": {
      "title": "TIMETAL 6-4, 6-4 ELI & 6-4-.1Ru Datasheet",
      "publisher": "TIMET",
      "url": "https://www.timet.com/documents/datasheets/alpha-and-beta-alloys/timetal-6-4.pdf",
      "accessed_at": "2026-03-28",
      "info_used": [
        "Grade 5 density",
        "Grade 5 room-temperature Young's modulus range and Poisson's ratio",
        "annealed ASTM B348 minimum tensile properties for Grade 5 bar and billet under 3 in"
      ]
    },
    "nippon_sus316_reference": {
      "title": "Cold Rolled Stainless Steel Sheet and Strip",
      "publisher": "Nippon Steel",
      "url": "https://www.nipponsteel.com/product/catalog_download/__icsFiles/afieldfile/2026/02/24/S008en_01_202504f.pdf",
      "accessed_at": "2026-03-28",
      "info_used": [
        "SUS316 cold-rolled sheet mechanical properties",
        "SUS316 physical properties including density and Young's modulus"
      ]
    },
    "carpenter_custom_630_17_4ph": {
      "title": "Custom 630 (17-4) Datasheet",
      "publisher": "Carpenter Technology",
      "url": "https://www.carpentertechnology.com/hubfs/7407324/Material%20Saftey%20Data%20Sheets/Custom%20630%20%2817-4%20PH%29.pdf",
      "accessed_at": "2026-03-29",
      "info_used": [
        "H900 density",
        "H900 modulus of elasticity and rigidity",
        "H900 room-temperature tensile properties"
      ]
    },
    "specialmetals_inconel_718": {
      "title": "INCONEL alloy 718 Technical Bulletin",
      "publisher": "Special Metals",
      "url": "https://www.specialmetals.com/documents/technical-bulletins/inconel/inconel-alloy-718.pdf",
      "accessed_at": "2026-03-29",
      "info_used": [
        "annealed and aged density",
        "room-temperature modulus of elasticity and Poisson's ratio",
        "AMS 5596 sheet, strip, and plate minimum tensile properties by thickness"
      ]
    },
    "wieland_k32_c11000": {
      "title": "Wieland-K32",
      "publisher": "Wieland",
      "url": "https://www.wieland.com/de/content/download/12509/file/K32_RP_EN.pdf",
      "accessed_at": "2026-03-29",
      "info_used": [
        "C11000 density",
        "modulus of elasticity",
        "Poisson's ratio",
        "R240 temper tensile, yield, and elongation values"
      ]
    },
    "wieland_m05_c21000": {
      "title": "Wieland-M05",
      "publisher": "Wieland",
      "url": "https://www.wieland.com/de/content/download/12535/file/M05_RP_EN.pdf",
      "accessed_at": "2026-03-29",
      "info_used": [
        "C21000 density",
        "modulus of elasticity",
        "Poisson's ratio",
        "R270 temper tensile, yield, and elongation values"
      ]
    },
    "ansys_biso_definition": {
      "title": "Understanding Bilinear Isotropic Hardening",
      "publisher": "Ansys Help",
      "url": "https://ansyshelp.ansys.com/public/Views/Secured/corp/v242/en/ans_arch/archbisodesc.html",
      "accessed_at": "2026-03-28",
      "info_used": [
        "bilinear isotropic hardening uses initial yield stress and tangent modulus",
        "tangent modulus cannot be less than zero or greater than the elastic modulus"
      ]
    },
    "ansys_rate_independent_plasticity": {
      "title": "Rate-Independent Plasticity",
      "publisher": "Ansys Help",
      "url": "https://ansyshelp.ansys.com/public/Views/Secured/corp/v252/en/ans_mat/amp8sq21dldm.html",
      "accessed_at": "2026-03-28",
      "info_used": [
        "TB,PLAS,,,,BISO uses yield stress and plastic tangent modulus",
        "plastic tangent modulus cannot be less than zero"
      ]
    },
    "dolfinx_hyperelastic_demo": {
      "title": "Hyperelasticity - DOLFINx documentation",
      "publisher": "FEniCS Project",
      "url": "https://docs.fenicsproject.org/dolfinx/main/cpp/demos/demo_hyperelasticity.html",
      "accessed_at": "2026-03-28",
      "info_used": [
        "official example using E and nu",
        "derivation of mu and lambda",
        "compressible neo-Hookean formulation example"
      ]
    },
    "usda_wood_handbook_ch5": {
      "title": "Wood Handbook, Chapter 5: Mechanical Properties of Wood",
      "publisher": "USDA Forest Products Laboratory",
      "url": "https://www.fpl.fs.usda.gov/documnts/fplgtr/fplgtr190/chapter_05.pdf",
      "accessed_at": "2026-03-28",
      "info_used": [
        "orthotropic elastic ratios for selected softwoods and hardwoods used in the database, including pine, cedar, hemlock, larch, spruce, birch, sweetgum, walnut, redwood, Douglas-fir, and yellow-poplar references",
        "Poisson ratios for the same selected wood species",
        "12% moisture-content clear-wood strength values for the same selected wood species",
        "handbook recommendation to increase table MOE by 10% when used as the longitudinal modulus"
      ]
    },
    "anthony_24f_v4_stock_glulam": {
      "title": "24F-V4 Stock Glulam Spec Sheet",
      "publisher": "Anthony Forest Products Company, LLC",
      "url": "https://www.anthonyforest.com/assets/pdf/24F_Stock_Glulam_Spec_Sheet_2022_V4.pdf",
      "accessed_at": "2026-03-28",
      "info_used": [
        "24F-V4 stock glulam flexural stress",
        "modulus of elasticity",
        "horizontal shear values by width",
        "compression perpendicular to grain",
        "published weights for representative sections",
        "dry-use and unbalanced lay-up notes"
      ]
    },
    "weyerhaeuser_tj9020_scl": {
      "title": "TJ-9020 Specifier's Guide for Trus Joist Beams, Headers, and Columns - Pacific Coast and Northwest",
      "publisher": "Weyerhaeuser",
      "url": "https://www.weyerhaeuser.com/application/files/3117/1224/2697/TJ-9020.pdf",
      "accessed_at": "2026-03-28",
      "info_used": [
        "TimberStrand 1.3E LSL beam-column design stresses, elastic constants, and representative weight",
        "TimberStrand 1.55E LSL beam design stresses, elastic constants, and weights",
        "Microllam 2.0E LVL beam design stresses, elastic constants, and weights",
        "Parallam 1.8E PSL column design stresses and elastic constants",
        "Parallam 2.2E PSL beam design stresses, elastic constants, and weights",
        "equivalent specific gravity values for connection design",
        "dry-use application scope and beam orientation notes",
        "column and post reference values where listed"
      ]
    },
    "smartlam_pr_l319_clt": {
      "title": "APA Product Report PR-L319: SmartLam Cross-Laminated Timber",
      "publisher": "APA - The Engineered Wood Association",
      "url": "https://www.apawood.org/download_pdf.ashx?bp=1&pubid=58c08d9e-9a78-4717-9bdd-e6807c070e84",
      "accessed_at": "2026-03-28",
      "info_used": [
        "V3M7, V5M1, and V21M1 balanced 5-alt CLT thickness",
        "major and minor effective bending strength per unit width",
        "major and minor effective EI per unit width",
        "major and minor effective GA per unit width",
        "major and minor section shear values per unit width"
      ]
    },
    "freres_pr_l324_lvl": {
      "title": "APA Product Report PR-L324: FRERES SINGLE-PLY Laminated Veneer Lumber",
      "publisher": "APA - The Engineered Wood Association",
      "url": "https://www.apawood.org/download_pdf.ashx?bp=1&pubid=d36b002f-e802-4a38-9f2d-a1e08c486011",
      "accessed_at": "2026-03-28",
      "info_used": [
        "2.1E, 1.9E, 1.6E, and Enhanced 1.0E LVL joist-oriented allowable bending, modulus, shear, tension, and compression values",
        "compression-perpendicular values",
        "equivalent specific gravity values for fastener design",
        "dry-use limitations and joist versus plank orientation notes"
      ]
    },
    "freres_pr_l337_mpp_matting": {
      "title": "APA Product Report PR-L337: Freres Industrial Mass Ply Panel Matting",
      "publisher": "APA - The Engineered Wood Association",
      "url": "https://www.apawood.org/download_pdf.ashx?bp=1&pubid=0fece656-39a8-4dc0-8353-a89ca38be36e",
      "accessed_at": "2026-03-28",
      "info_used": [
        "MIB-6 and MIG-6 industrial MPP dry and wet effective bending strength values",
        "major and minor effective EI values per unit width",
        "major and minor effective GA values per unit width",
        "major and minor section shear values per unit width",
        "industrial-use limitations"
      ]
    },
    "apa_pr_n610_osb_sip_facing": {
      "title": "APA Product Report PR-N610: Qualified OSB Facing Materials for Structural Insulated Panels",
      "publisher": "APA - The Engineered Wood Association",
      "url": "https://www.apawood.org/download_pdf.ashx?bp=1&pubid=bdf85e8e-22e2-4d8c-b94c-20065a44cb3f",
      "accessed_at": "2026-03-28",
      "info_used": [
        "7/16 inch OSB flatwise stiffness along and across the strength axis",
        "flatwise strength along and across the strength axis",
        "tension values along and across the strength axis",
        "mean density",
        "limitation that the tabulated values are minimum test values and not direct SIP design values"
      ]
    },
    "cpa_mdf_grade_table_2022": {
      "title": "ANSI A208.2-2022 MDF for Interior Applications - Physical and Mechanical Property Requirements Summary Table",
      "publisher": "Composite Panel Association",
      "url": "https://www.compositepanel.org/wp-content/uploads/MDF-charts-larger.pdf",
      "accessed_at": "2026-03-28",
      "info_used": [
        "MDF grade 115 modulus of rupture requirements",
        "MDF grade 115 modulus of elasticity requirements",
        "MDF grade 115 internal bond requirements",
        "MDF grade 115 face and edge screw holding requirements",
        "MDF grades 130 and 155 modulus of rupture requirements",
        "MDF grades 130 and 155 modulus of elasticity requirements",
        "MDF grades 130 and 155 internal bond requirements",
        "MDF grades 130 and 155 face and edge screw holding requirements",
        "maximum thickness swell requirements by panel thickness band",
        "dimensional tolerance, linear expansion, and formaldehyde emission limits"
      ]
    },
    "cpa_particleboard_grade_table_2022": {
      "title": "ANSI A208.1-2022 Particleboard - Table A Requirements for Grades of Particleboard",
      "publisher": "Composite Panel Association",
      "url": "https://www.compositepanel.org/wp-content/uploads/PB-table-1.png",
      "accessed_at": "2026-03-28",
      "info_used": [
        "particleboard grades M-2, M-3i, and H-3 modulus of rupture requirements",
        "particleboard grades M-2, M-3i, and H-3 modulus of elasticity requirements",
        "particleboard grades M-2, M-3i, and H-3 internal bond requirements",
        "particleboard grades M-2, M-3i, and H-3 face and edge screw holding requirements",
        "dimensional tolerance requirements",
        "linear expansion limit for M-2 and M-3i and absence of a specified linear expansion limit for H-3 in the cited summary table"
      ]
    },
    "cpa_particleboard_flooring_table_2021": {
      "title": "Surface & Panel Master 2021 - ANSI A208.1 Particleboard Tables A and B",
      "publisher": "Composite Panel Association",
      "url": "https://www.compositepanel.org/wp-content/uploads/2021-SandP_Master-CPA-Content-Only.pdf",
      "accessed_at": "2026-03-29",
      "info_used": [
        "particleboard flooring grade PBU modulus of rupture, modulus of elasticity, internal bond, hardness, thickness swell, and linear expansion requirements",
        "particleboard grade M-3 modulus of rupture, modulus of elasticity, internal bond, hardness, face screw holding, edge screw holding, and linear expansion requirements",
        "dimensional tolerance requirements for PBU and M-3"
      ]
    },
    "moso_bamboo_xtreme_booklet": {
      "title": "MOSO Bamboo X-treme Booklet",
      "publisher": "MOSO International B.V.",
      "url": "https://www.moso-bamboo.com/wp-content/uploads/EN-NA_Booklet_Bamboo_X-treme_2019_LQ.pdf",
      "accessed_at": "2026-03-28",
      "info_used": [
        "approximate density of Bamboo X-treme material",
        "modulus of elasticity",
        "bending strength",
        "use class and durability class notes for the outdoor beam material"
      ]
    },
    "apa_pr_l271_glulam_beams": {
      "title": "APA Product Report PR-L271: 20F, 24F, 26F, 28F, and 30F Glulam Beams",
      "publisher": "APA - The Engineered Wood Association",
      "url": "https://www.apawood.org/download_pdf.ashx?bp=1&pubid=067fde0d-f9ad-4514-9ce9-8b006649ea3f",
      "accessed_at": "2026-03-28",
